Repository: Gibeom-KIM-02/Predicting_Heat_Capacity

# Predicting Chemical Heat Capacity with Machine Learning 

This repository contains the workflow for building a machine learning regression model to predict the constant-pressure heat capacity, **Cp**, of chemical compounds in **J/mol·K**.

The project includes dataset polishing, feature evaluation, data extraction from external sources, final data cleaning, model training, and prediction code.

## Directory Structure

```text
3.midterm_final/
├─ 1.polish_initial_dataset/
├─ 2.feature_evaluation_for_initial_data/
├─ 3_1.data_extraction_from_NIST/
├─ 3_2.data_extraction_from_chemco/
├─ 3_3.data_extraction_for_gas_from_DFT_data/
├─ 3_4.data_polish/
├─ 4_1.Cp_predicting_code/
├─ 4_2.Cp_predicting_model/
├─ requirements.txt
├─ environment.yml
└─ README.md
```

### Directory Description

| Directory | Description |
|---|---|
| `1.polish_initial_dataset/` | Cleaning and polishing the initial dataset |
| `2.feature_evaluation_for_initial_data/` | Evaluating candidate physical features and descriptor/model combinations |
| `3_1.data_extraction_from_NIST/` | Extracting heat capacity data from NIST/ThermoML sources |
| `3_2.data_extraction_from_chemco/` | Extracting additional heat capacity data from Chemeo |
| `3_3.data_extraction_for_gas_from_DFT_data/` | Preparing ideal-gas heat capacity data from DFT-based sources |
| `3_4.data_polish/` | Merging, deduplicating, and polishing the final dataset |
| `4_1.Cp_predicting_code/` | Training and evaluation code for the final Cp prediction model |
| `4_2.Cp_predicting_model/` | Saved final model, inference configuration, and prediction workflow |

---

# Refactored Cp Master Pipeline

## Structure

```bash
cp_pipeline_refactored_v2/
├─ Build_Cp_Master_Pipeline.py
├─ build_cp.example.yaml
├─ input/
│  ├─ 10.1007/
│  ├─ 10.1016/
│  └─ 10.1021/
├─ output/
│  ├─ raw_master/
│  ├─ clean_master/
│  └─ derived_datasets/
└─ scripts/
   ├─ config_utils.py
   ├─ structure_features.py
   ├─ thermoml_parser.py
   ├─ cleaning.py
   ├─ dataset_builder.py
   ├─ summary_writer.py
   └─ utils.py        
```

- `Build_Cp_Master_Pipeline.py`: thin entrypoint and top-level orchestration of the full pipeline
- `scripts/config_utils.py`: configuration loading, path resolution, and input/output directory preparation
- `scripts/utils.py`: shared utility helpers and common constants such as normalization rules, safe converters, and output column definitions
- `scripts/structure_features.py`: RDKit structure parsing and molecular descriptor calculation
- `scripts/thermoml_parser.py`: ThermoML JSON parsing and raw master dataset construction
- `scripts/cleaning.py`: clean-master filtering, validation, and exact-deduplication logic
- `scripts/dataset_builder.py`: temperature-window and representative dataset generation, including outlier filtering and selection rules
- `scripts/summary_writer.py`: summary CSV generation for numeric, phase, compound, and overall dataset statistics

## Output Directories

The pipeline writes all generated results into the `output/` directory.  
Each subdirectory represents a different stage of data processing.

---

### `raw_master/`

Contains the raw Cp dataset extracted directly from ThermoML JSON files **before any filtering**.

#### Typical contents
- `cp_master_all_phases.csv`
- `cp_master_all_phases.xlsx`
- `cp_master_file_stats.csv`
- numeric and phase summary CSV files

#### Purpose
- Preserve the original parsed data
- Allow inspection of all extracted Cp-related rows
- Serve as a debugging reference if later filtering removes data

---

### `clean_master/`

Contains the cleaned dataset after applying validation and filtering rules.

#### Typical contents
- `cp_master_clean.csv`
- `cp_master_clean.xlsx`
- `cp_master_clean_filter_log.csv`
- numeric, phase, compound, and overall summary CSV files

#### Purpose
- Remove invalid or incomplete rows
- Enforce constraints such as:
  - valid temperature range
  - valid pressure range
  - valid Cp range
  - allowed phase types
- Provide a high-quality dataset for downstream analysis

---

### `derived_datasets/`

Contains datasets derived from the cleaned master dataset.

#### Typical contents
- `cp_master_298K_window.csv`
- `cp_master_298K_window.xlsx`
- `cp_master_ambient_representative.csv`
- `cp_master_ambient_representative.xlsx`
- dataset-specific filter logs and summaries

#### Purpose
- Generate analysis-ready subsets
- Select data near a reference temperature (e.g., 298.15 K)
- Construct representative datasets (e.g., one row per compound or compound-phase group)

---

### Summary

- `raw_master` → direct ThermoML parsing results  
- `clean_master` → validated and filtered dataset  
- `derived_datasets` → analysis-ready subsets  

This separation ensures:
- reproducibility
- traceability
- easier debugging and validation

---

## Run

```bash
python Build_Cp_Master_Pipeline.py --config build_cp.yaml
```

File: 3_1.data_extraction_from_NIST/output/derived_datasets/cp_master_ambient_representative_compound_summary.csv (part 1 of 7)
structure_key,name,smiles,formula,primary_inchikey,n_rows,available_phases,available_phase_coarse,temperature_min_K,temperature_max_K,pressure_min_kPa,pressure_max_kPa,cp_min,cp_max,cp_mean,cp_median
inchikey::DFVKPOAVMQSZGF-UHFFFAOYSA-N,"3,3-bis(4-methoxy-3-methylphenyl)-1(3H)-isobenzofuranone",COc1ccc(C2(c3ccc(OC)c(C)c3)OC(=O)c3ccccc32)cc1C,C24H22O4,DFVKPOAVMQSZGF-UHFFFAOYSA-N,3,glass|liquid|solid,liquid|other|solid,297.4,316.23,101.325,101.325,449.56,622.32,514.2633333333333,470.91
inchikey::WONIGEXYPVIKFS-YIZRAAEISA-N,(-)-cis-verbenol,CC1=C[C@H](O)[C@H]2C[C@@H]1C2(C)C,C10H16O,WONIGEXYPVIKFS-YIZRAAEISA-N,2,gas|solid,gas|solid,298.15,298.15,100.0,101.325,208.2772731,233.55323758,220.91525534,220.91525534
inchikey::DCSCXTJOXBUFGB-JGVFFNPUSA-N,(-)-verbenone,CC1=CC(=O)[C@H]2C[C@@H]1C2(C)C,C10H14O,DCSCXTJOXBUFGB-JGVFFNPUSA-N,2,gas|liquid,gas|liquid,298.15,298.15,100.0,101.325,193.81010922,270.55259348,232.18135135,232.18135135
inchikey::WTARULDDTDQWMU-IUCAKERBSA-N,"(1S,5S)-6,6-dimethyl-2-methylenebicyclo[3.1.1]heptane",C=C1CC[C@H]2C[C@@H]1C2(C)C,C10H16,WTARULDDTDQWMU-IUCAKERBSA-N,2,gas|liquid,gas|liquid,298.15,298.9,100.0,101.325,183.58332096,243.36430274,213.47381185,213.47381185
inchikey::GRWFGVWFFZKLTI-IUCAKERBSA-N,(S)-2-pinene,CC1=CC[C@H]2C[C@@H]1C2(C)C,C10H16,GRWFGVWFFZKLTI-IUCAKERBSA-N,2,gas|liquid,gas|liquid,298.15,298.9,100.0,101.325,186.6596719,253.0921624,219.87591715000002,219.87591715000002
inchikey::DNJQGRFZQMOYGM-AWEZNQCLSA-N,"(S)-4'-(2-methylbutyl)-[1,1'-biphenyl]-4-carbonitrile",CC[C@H](C)Cc1ccc(-c2ccc(C#N)cc2)cc1,C18H19N,DNJQGRFZQMOYGM-AWEZNQCLSA-N,2,liquid|solid,liquid|solid,280.0,298.15,101.325,101.325,402.21,427.81,415.01,415.01
inchikey::WQZGKKKJIJFFOK-DVKNGEFBSA-N,.alpha.-D-glucose,OC[C@H]1O[C@H](O)[C@H](O)[C@@H](O)[C@@H]1O,C6H12O6,WQZGKKKJIJFFOK-DVKNGEFBSA-N,2,gas|solid,gas|solid,298.15,298.15,101.325,101.325,217.3,219.9,218.60000000000002,218.60000000000002
inchikey::AERVJOBGBMEFDV-UHFFFAOYSA-N,"1'-hydroxy-[1,1'-bicyclohexyl]-2-one",O=C1CCCCC1C1(O)CCCCC1,C12H20O2,AERVJOBGBMEFDV-UHFFFAOYSA-N,2,liquid|solid,liquid|solid,300.0,306.75,101.325,101.325,281.5,350.0,315.75,315.75
inchikey::WZCQRUWWHSTZEM-UHFFFAOYSA-N,"1,3-benzenediamine",Nc1cccc(N)c1,C6H8N2,WZCQRUWWHSTZEM-UHFFFAOYSA-N,2,liquid|solid,liquid|solid,293.0,303.0,101.325,101.325,158.7,219.3,189.0,189.0
inchikey::GHMLBKRAJCXXBS-UHFFFAOYSA-N,"1,3-benzenediol",Oc1cccc(O)c1,C6H6O2,GHMLBKRAJCXXBS-UHFFFAOYSA-N,2,liquid|solid,liquid|solid,298.0,303.0,101.325,101.325,131.0,237.2,184.1,184.1
inchikey::XEZNGIUYQVAUSS-UHFFFAOYSA-N,"1,4,7,10,13,16-hexaoxacyclooctadecane",C1COCCOCCOCCOCCOCCO1,C12H24O6,XEZNGIUYQVAUSS-UHFFFAOYSA-N,2,liquid|solid,liquid|solid,298.15,315.0,101.325,101.325,460.0,515.0,487.5,487.5
inchikey::OCJBOOLMMGQPQU-UHFFFAOYSA-N,"1,4-dichlorobenzene",Clc1ccc(Cl)cc1,C6H4Cl2,OCJBOOLMMGQPQU-UHFFFAOYSA-N,2,liquid|solid,liquid|solid,298.15,326.24,101.325,101.325,143.78,175.98,159.88,159.88
inchikey::FZZQNEVOYIYFPF-UHFFFAOYSA-N,"1,6-dihydroxynaphthalene",Oc1ccc2c(O)cccc2c1,C10H8O2,FZZQNEVOYIYFPF-UHFFFAOYSA-N,2,liquid|solid,liquid|solid,303.0,323.0,101.325,101.325,186.0,311.2,248.6,248.6
inchikey::JBKVHLHDHHXQEQ-UHFFFAOYSA-N,1-aza-2-cycloheptanone,OC1=NCCCCC1,C6H11NO,JBKVHLHDHHXQEQ-UHFFFAOYSA-N,2,liquid|solid,liquid|solid,316.0,323.0,101.325,101.325,168.0,232.3,200.15,200.15
inchikey::FCRZSGZCOGHOGF-UHFFFAOYSA-M,1-benzyl-3-methyl-1H-imidazolium chloride,C[n+]1ccn(Cc2ccccc2)c1.[Cl-],C11H13ClN2,FCRZSGZCOGHOGF-UHFFFAOYSA-M,2,liquid|solid,liquid|solid,289.14,298.15,101.325,101.325,288.47,338.42787007,313.448935035,313.448935035
inchikey::RURVFJMRQDXKCP-UHFFFAOYSA-M,"1-benzyl-3-methylimidazolium 1,1,2,2-tetrafluoroethanesulfonate",C[n+]1ccn(Cc2ccccc2)c1.O=S(=O)([O-])C(F)(F)C(F)F,C13H14F4N2O3S,RURVFJMRQDXKCP-UHFFFAOYSA-M,2,liquid|solid,liquid|solid,298.15,298.15,101.325,101.325,434.7512201256,509.5128398864,472.13203000600004,472.13203000600004
inchikey::KSOGGGZFEJTGPZ-UHFFFAOYSA-M,"1-butyl-2,3-dimethylimidazolium trifluoromethanesulfonate",CCCCn1cc[n+](C)c1C.O=S(=O)([O-])C(F)(F)F,C10H17F3N2O3S,KSOGGGZFEJTGPZ-UHFFFAOYSA-M,2,liquid|solid,liquid|solid,293.15,323.15,101.325,101.325,407.1,472.2,439.65,439.65
inchikey::KYCQOKLOSUBEJK-UHFFFAOYSA-M,1-butyl-3-methylimidazolium bromide,CCCCn1cc[n+](C)c1.[Br-],C8H15BrN2,KYCQOKLOSUBEJK-UHFFFAOYSA-M,2,liquid|solid,liquid|solid,298.15,298.15,101.325,101.325,241.8,316.7,279.25,279.25
inchikey::XREPTGNZZKNFQZ-UHFFFAOYSA-M,1-butyl-3-methylimidazolium iodide,CCCCn1cc[n+](C)c1.[I-],C8H15IN2,XREPTGNZZKNFQZ-UHFFFAOYSA-M,2,liquid|solid,liquid|solid,291.92,298.15,101.325,101.325,254.5,309.9,282.2,282.2
inchikey::WPHIMOZSRUCGGU-UHFFFAOYSA-N,1-butyl-3-methylimidazolium nitrate,CCCCn1cc[n+](C)c1.O=[N+]([O-])[O-],C8H15N3O3,WPHIMOZSRUCGGU-UHFFFAOYSA-N,2,liquid|solid,liquid|solid,298.15,309.16,101.325,101.325,305.8,357.7,331.75,331.75
inchikey::QPDGLRRWSBZCHP-UHFFFAOYSA-M,1-butyl-3-methylimidazolium trifluoroacetate,CCCCn1cc[n+](C)c1.O=C([O-])C(F)(F)F,C10H15F3N2O2,QPDGLRRWSBZCHP-UHFFFAOYSA-M,2,liquid|solid,liquid|solid,296.42,298.15,101.325,101.325,360.4,407.9,384.15,384.15
inchikey::FRZPYEHDSAQGAS-UHFFFAOYSA-M,1-butyl-3-methylimidazolium trifluoromethanesulfonate,CCCCn1cc[n+](C)c1.O=S(=O)([O-])C(F)(F)F,C9H15F3N2O3S,FRZPYEHDSAQGAS-UHFFFAOYSA-M,2,liquid|solid,liquid|solid,290.98,298.15,101.325,101.325,378.5,427.7,403.1,403.1
inchikey::BFCFYVKQTRLZHA-UHFFFAOYSA-N,1-chloro-2-nitrobenzene,O=[N+]([O-])c1ccccc1Cl,C6H4ClNO2,BFCFYVKQTRLZHA-UHFFFAOYSA-N,2,liquid|solid,liquid|solid,298.93,319.35,101.325,101.325,210.5,211.4,210.95,210.95
inchikey::KMAQZIILEGKYQZ-UHFFFAOYSA-N,1-chloro-3-nitrobenzene,O=[N+]([O-])c1cccc(Cl)c1,C6H4ClNO2,KMAQZIILEGKYQZ-UHFFFAOYSA-N,2,liquid|solid,liquid|solid,298.93,298.93,101.325,101.325,168.2,208.8,188.5,188.5
inchikey::MHZGKXUYDGKKIU-UHFFFAOYSA-N,1-decanamine,CCCCCCCCCCN,C10H23N,MHZGKXUYDGKKIU-UHFFFAOYSA-N,2,liquid|solid,liquid|solid,270.21,298.11,101.325,101.325,285.94,372.55,329.245,329.245
inchikey::ZYVGZWFCGPUVSH-UHFFFAOYSA-N,1-decyl-3-methylimidazolium bis(trifluoromethylsulfonyl)amide,CCCCCCCCCCn1cc[n+](C)c1.O=S(=O)([N-]S(=O)(=O)C(F)(F)F)C(F)(F)F,C16H27F6N3O4S2,ZYVGZWFCGPUVSH-UHFFFAOYSA-N,2,liquid|solid,liquid|solid,277.33,298.15,101.325,101.325,717.5,754.8,736.15,736.15
inchikey::LRESCJAINPKJTO-UHFFFAOYSA-N,1-ethyl-3-methylimidazolium bis((trifluoromethyl)sulfonyl)imide,CCn1cc[n+](C)c1.O=S(=O)([N-]S(=O)(=O)C(F)(F)F)C(F)(F)F,C8H11F6N3O4S2,LRESCJAINPKJTO-UHFFFAOYSA-N,2,liquid|solid,liquid|solid,271.44,298.15,101.325,101.325,405.8,505.7,455.75,455.75
inchikey::RCNFOZUBFOFJKZ-UHFFFAOYSA-N,1-hexyl-3-methylimidazolium bis[(trifluoromethyl)sulfonyl]imide,CCCCCCn1cc[n+](C)c1.O=S(=O)([N-]S(=O)(=O)C(F)(F)F)C(F)(F)F,C12H19F6N3O4S2,RCNFOZUBFOFJKZ-UHFFFAOYSA-N,2,liquid|solid,liquid|solid,272.03,298.15,101.325,101.325,498.9,629.2,564.05,564.05
inchikey::QDKNBSXWLOONGP-UHFFFAOYSA-N,1-hexylquinolinium bis(trifluoromethylsulfonyl)amide,CCCCCC[n+]1cccc2ccccc21.O=S(=O)([N-]S(=O)(=O)C(F)(F)F)C(F)(F)F,C17H20F6N2O4S2,QDKNBSXWLOONGP-UHFFFAOYSA-N,2,liquid|solid,liquid|solid,298.12,317.17,101.325,101.325,455.57,7971.73,4213.65,4213.65
inchikey::AJRFBXAXVLBZMP-UHFFFAOYSA-M,1-methyl-3-propylimidazolium bromide,CCCn1cc[n+](C)c1.[Br-],C7H13BrN2,AJRFBXAXVLBZMP-UHFFFAOYSA-M,2,liquid|solid,liquid|solid,298.15,298.15,101.325,101.325,236.7,280.8,258.75,258.75
inchikey::REIUXOLGHVXAEO-UHFFFAOYSA-N,1-pentadecanol,CCCCCCCCCCCCCCCO,C15H32O,REIUXOLGHVXAEO-UHFFFAOYSA-N,2,liquid|solid,liquid|solid,297.94,319.34,101.325,101.325,422.5,571.9,497.2,497.2
inchikey::AEZLAQZYZLLTIV-UHFFFAOYSA-N,1-tetradecyl-3-methylimidazolium bis(trifluoromethylsulfonyl)imide,CCCCCCCCCCCCCCn1cc[n+](C)c1.O=S(=O)([N-]S(=O)(=O)C(F)(F)F)C(F)(F)F,C20H35F6N3O4S2,AEZLAQZYZLLTIV-UHFFFAOYSA-N,2,liquid|solid,liquid|solid,298.15,308.77,101.325,101.325,896.2,971.6,933.9000000000001,933.9000000000001
inchikey::XFRVVPUIAFSTFO-UHFFFAOYSA-N,1-tridecanol,CCCCCCCCCCCCCO,C13H28O,XFRVVPUIAFSTFO-UHFFFAOYSA-N,2,liquid|solid,liquid|solid,298.15,304.7,101.325,101.325,386.9,482.1,434.5,434.5
inchikey::KPSSIOMAKSHJJG-UHFFFAOYSA-N,"2,2-dimethyl-1-propanol",CC(C)(C)CO,C5H12O,KPSSIOMAKSHJJG-UHFFFAOYSA-N,2,liquid|solid,liquid|solid,298.15,328.08,101.325,101.325,214.3,267.44,240.87,240.87
inchikey::CRPUJAZIXJMDBK-UHFFFAOYSA-N,"2,2-dimethyl-3-methylenebicyclo[2.2.1]heptane",C=C1C2CCC(C2)C1(C)C,C10H16,CRPUJAZIXJMDBK-UHFFFAOYSA-N,2,liquid|solid,liquid|solid,298.9,324.5,101.325,101.325,235.1,251.5,243.3,243.3
inchikey::HBFOPLIDEZBACO-UHFFFAOYSA-N,2-(chloromethylthio)benzothiazole,ClCSc1nc2ccccc2s1,C8H6ClNS2,HBFOPLIDEZBACO-UHFFFAOYSA-N,2,liquid|solid,liquid|solid,297.722,316.595,101.325,101.325,249.5,328.2,288.85,288.85
inchikey::HZAXFHJVJLSVMW-UHFFFAOYSA-N,2-aminoethan-1-ol,NCCO,C2H7NO,HZAXFHJVJLSVMW-UHFFFAOYSA-N,2,gas|liquid,gas|liquid,296.38,298.15,100.0,101.325,84.38,166.53867386,125.45933692999999,125.45933692999999
inchikey::FENJKTQEFUPECW-UHFFFAOYSA-N,3-anilinopropanenitrile,N#CCCNc1ccccc1,C9H10N2,FENJKTQEFUPECW-UHFFFAOYSA-N,2,liquid|solid,liquid|solid,298.15,323.37,101.325,101.325,179.0,6568.0,3373.5,3373.5
inchikey::IEKPEVWFUIKZFI-UHFFFAOYSA-N,3-hexadecyl-1-methyl-1H-imidazolium bis((trifluoromethyl)sulfonyl)amide,CCCCCCCCCCCCCCCCn1cc[n+](C)c1.O=S(=O)([N-]S(=O)(=O)C(F)(F)F)C(F)(F)F,C22H39F6N3O4S2,IEKPEVWFUIKZFI-UHFFFAOYSA-N,2,liquid|solid,liquid|solid,298.15,319.25,101.325,101.325,972.0,1084.0,1028.0,1028.0
inchikey::PZDGKJTVNPIDFI-UHFFFAOYSA-N,"4,6-dimethyl-N-phenylpyrimidin-2-amine dodecanoate",CCCCCCCCCCCC(=O)O.Cc1cc(C)nc(Nc2ccccc2)n1,C24H37N3O2,PZDGKJTVNPIDFI-UHFFFAOYSA-N,2,liquid|solid,liquid|solid,297.595,323.462,101.325,101.325,582.62,830.56,706.5899999999999,706.5899999999999
inchikey::CDOYZTOFTGTGBC-UHFFFAOYSA-N,"4-(1,1-dimethylethyl)-1,1'-biphenyl",CC(C)(C)c1ccc(-c2ccccc2)cc1,C16H18,CDOYZTOFTGTGBC-UHFFFAOYSA-N,2,liquid|solid,liquid|solid,298.23,325.87,101.325,101.325,303.58,381.0,342.28999999999996,342.28999999999996
inchikey::IBUUMDHMTARCSQ-UHFFFAOYSA-N,4-cyano-3-fluorophenyl 4-butylbenzoate,CCCCc1ccc(C(=O)Oc2ccc(C#N)c(F)c2)cc1,C18H16FNO2,IBUUMDHMTARCSQ-UHFFFAOYSA-N,2,liquid|solid,liquid|solid,285.978,298.15,101.325,101.325,474.25,478.16,476.20500000000004,476.20500000000004
inchikey::ZZLCFHIKESPLTH-UHFFFAOYSA-N,4-methylbiphenyl,Cc1ccc(-c2ccccc2)cc1,C13H12,ZZLCFHIKESPLTH-UHFFFAOYSA-N,2,liquid|solid,liquid|solid,298.45,321.28,101.325,101.325,252.48,289.67,271.075,271.075
inchikey::REZBJCUQELMZBL-UHFFFAOYSA-N,4-tert-butylphenyl phenyl ether,CC(C)(C)c1ccc(Oc2ccccc2)cc1,C16H18O,REZBJCUQELMZBL-UHFFFAOYSA-N,2,liquid|solid,liquid|solid,298.15,327.84,101.325,101.325,302.97935968,384.37804056,343.67870012000003,343.67870012000003
inchikey::OBWRBAQXRLLXFR-UHFFFAOYSA-N,5-(1-adamantyl)tetrazole,C1C2CC3CC1CC(c1nn[nH]n1)(C2)C3,C11H16N4,OBWRBAQXRLLXFR-UHFFFAOYSA-N,2,gas|solid,gas|solid,298.15,298.15,101.325,101.325,209.0,240.0,224.5,224.5
inchikey::BJHIKXHVCXFQLS-UYFOZJQFSA-N,D-fructose,O=C(CO)[C@@H](O)[C@H](O)[C@H](O)CO,C6H12O6,BJHIKXHVCXFQLS-UYFOZJQFSA-N,2,liquid|solid,liquid|solid,298.15,300.0,101.325,101.325,230.55,397.15,313.85,313.85
inchikey::NDDAHWYSQHTHNT-UHFFFAOYSA-N,Indapamide,CC1Cc2ccccc2N1N=C(O)c1ccc(Cl)c(S(N)(=O)=O)c1,C16H16ClN3O3S,NDDAHWYSQHTHNT-UHFFFAOYSA-N,2,glass|solid,other|solid,298.15,298.15,101.325,101.325,397.29720096,397.443535104,397.370368032,397.370368032
inchikey::NOOLISFMXDJSKH-KXUCPTDWSA-N,L-menthol,CC(C)[C@@H]1CC[C@@H](C)C[C@H]1O,C10H20O,NOOLISFMXDJSKH-KXUCPTDWSA-N,2,liquid|solid,liquid|solid,298.15,315.4,100.0,101.325,250.1,377.3,313.7,313.7
inchikey::SECXISVLQFMRJM-UHFFFAOYSA-N,N-methylpyrrolidone,CN1CCCC1=O,C5H9NO,SECXISVLQFMRJM-UHFFFAOYSA-N,2,gas|liquid,gas|liquid,298.15,298.15,100.0,101.325,115.26,166.22,140.74,140.74
inchikey::UHOVQNZJYSORNB-UHFFFAOYSA-N,benzene,c1ccccc1,C6H6,UHOVQNZJYSORNB-UHFFFAOYSA-N,2,gas|liquid,gas|liquid,298.15,298.15,100.0,101.325,82.2,135.18,108.69,108.69
inchikey::RWCCWEUUXYIKHB-UHFFFAOYSA-N,benzophenone,O=C(c1ccccc1)c1ccccc1,C13H10O,RWCCWEUUXYIKHB-UHFFFAOYSA-N,2,liquid|solid,liquid|solid,294.1,295.0,101.325,101.325,224.0,288.1,256.05,256.05
inchikey::QCRFMSUKWRQZEM-UHFFFAOYSA-N,cycloheptanol,OC1CCCCCC1,C7H14O,QCRFMSUKWRQZEM-UHFFFAOYSA-N,2,liquid|solid,liquid|solid,271.43,300.0,101.325,101.325,205.4,252.3,228.85000000000002,228.85000000000002
inchikey::HPXRVTGHNJAIIH-UHFFFAOYSA-N,cyclohexanol,OC1CCCCC1,C6H12O,HPXRVTGHNJAIIH-UHFFFAOYSA-N,2,liquid|solid,liquid|solid,284.95,305.05,101.325,101.325,184.8,218.3,201.55,201.55
inchikey::FHADSMKORVFYOS-UHFFFAOYSA-N,cyclooctanol,OC1CCCCCCC1,C8H16O,FHADSMKORVFYOS-UHFFFAOYSA-N,2,liquid|solid,liquid|solid,284.25,301.94,101.325,101.325,265.2,295.6,280.4,280.4
inchikey::XMSXQFUHVRWGNA-UHFFFAOYSA-N,decamethylcyclopentasiloxane,C[Si]1(C)O[Si](C)(C)O[Si](C)(C)O[Si](C)(C)O[Si](C)(C)O1,C10H30O5Si5,XMSXQFUHVRWGNA-UHFFFAOYSA-N,2,gas|liquid,gas|liquid,297.95,298.0,100.0,101.325,469.0,640.6,554.8,554.8
inchikey::IEJIGPNLZYLLBP-UHFFFAOYSA-N,dimethyl carbonate,COC(=O)OC,C3H6O3,IEJIGPNLZYLLBP-UHFFFAOYSA-N,2,liquid|solid,liquid|solid,272.0,298.15,101.325,101.325,133.6,165.02,149.31,149.31
inchikey::USIUVYZYUHIAEV-UHFFFAOYSA-N,diphenyl ether,c1ccc(Oc2ccccc2)cc1,C12H10O,USIUVYZYUHIAEV-UHFFFAOYSA-N,2,liquid|solid,liquid|solid,292.097,313.15,100.0,101.325,209.17,274.3740064,241.77200319999997,241.77200319999997
inchikey::LQZZUXJYWNFBMV-UHFFFAOYSA-N,dodecan-1-ol,CCCCCCCCCCCCO,C12H26O,LQZZUXJYWNFBMV-UHFFFAOYSA-N,2,liquid|solid,liquid|solid,297.3,298.15,101.325,101.325,357.8,441.9,399.85,399.85
inchikey::KMTRUDSVKNLOMY-UHFFFAOYSA-N,ethylene carbonate,O=C1OCCO1,C3H4O3,KMTRUDSVKNLOMY-UHFFFAOYSA-N,2,liquid|solid,liquid|solid,298.0,298.0,101.325,101.325,116.8,132.8,124.80000000000001,124.80000000000001
inchikey::YMTINGFKWWXKFG-UHFFFAOYSA-N,fenofibrate,CC(C)OC(=O)C(C)(C)Oc1ccc(C(=O)c2ccc(Cl)cc2)cc1,C20H21ClO4,YMTINGFKWWXKFG-UHFFFAOYSA-N,2,liquid|solid,liquid|solid,299.9,305.1,101.325,101.325,444.0,602.0,523.0,523.0
inchikey::DFRHTHSZMBROSH-UHFFFAOYSA-N,ferrocene,[CH]1C=CC=C1.[CH]1C=CC=C1.[Fe],C10H10Fe,DFRHTHSZMBROSH-UHFFFAOYSA-N,2,gas|solid,gas|solid,298.0,298.15,101.325,101.325,166.65,189.4,178.025,178.025
inchikey::OYZZHPSIYKHHAX-UHFFFAOYSA-N,germanium disulfide,[Ge+4].[S-2].[S-2],GeS2,OYZZHPSIYKHHAX-UHFFFAOYSA-N,2,glass|solid,other|solid,298.15,298.15,101.325,101.325,66.191,66.69036387,66.440681935,66.440681935
inchikey::WVMPCBWWBLZKPD-UHFFFAOYSA-N,lithium disilicate,O=[Si]([O-])O[Si](=O)[O-].[Li+].[Li+],Li2O5Si2,WVMPCBWWBLZKPD-UHFFFAOYSA-N,2,glass|solid,other|solid,298.15,298.15,101.325,101.325,144.165,149.236,146.70049999999998,146.70049999999998
inchikey::YJTKZCDBKVTVBY-UHFFFAOYSA-N,m-terphenyl,c1ccc(-c2cccc(-c3ccccc3)c2)cc1,C18H14,YJTKZCDBKVTVBY-UHFFFAOYSA-N,2,liquid|solid,liquid|solid,298.15,300.0,101.325,101.325,277.42,376.3,326.86,326.86
inchikey::UQDUPQYQJKYHQI-UHFFFAOYSA-N,methyl dodecanoate,CCCCCCCCCCCC(=O)OC,C13H26O2,UQDUPQYQJKYHQI-UHFFFAOYSA-N,2,liquid|solid,liquid|solid,270.0,297.91,101.325,101.325,392.98,433.790075292,413.385037646,413.385037646
inchikey::HUEBIMLTDXKIPR-UHFFFAOYSA-N,methyl heptadecanoate,CCCCCCCCCCCCCCCCC(=O)OC,C18H36O2,HUEBIMLTDXKIPR-UHFFFAOYSA-N,2,liquid|solid,liquid|solid,290.0,310.0,101.325,101.325,517.76,599.17,558.4649999999999,558.4649999999999
inchikey::FLIACVVOZYBSBS-UHFFFAOYSA-N,methyl hexadecanoate,CCCCCCCCCCCCCCCC(=O)OC,C17H34O2,FLIACVVOZYBSBS-UHFFFAOYSA-N,2,liquid|solid,liquid|solid,300.0,310.0,101.325,101.325,570.55,740.48,655.515,655.515
inchikey::BDXAHSJUDUZLDU-UHFFFAOYSA-N,methyl nonadecanoate,CCCCCCCCCCCCCCCCCCC(=O)OC,C20H40O2,BDXAHSJUDUZLDU-UHFFFAOYSA-N,2,liquid|solid,liquid|solid,300.0,320.0,101.325,101.325,586.63,691.61,639.12,639.12
inchikey::HPEUJPJOZXNMSJ-UHFFFAOYSA-N,methyl octadecanoate,CCCCCCCCCCCCCCCCCC(=O)OC,C19H38O2,HPEUJPJOZXNMSJ-UHFFFAOYSA-N,2,liquid|solid,liquid|solid,290.0,320.0,101.325,101.325,541.05,639.0,590.025,590.025
inchikey::XIUXKAZJZFLLDQ-UHFFFAOYSA-N,methyl pentadecanoate,CCCCCCCCCCCCCCC(=O)OC,C16H32O2,XIUXKAZJZFLLDQ-UHFFFAOYSA-N,2,liquid|solid,liquid|solid,280.0,300.0,101.325,101.325,432.13,524.33,478.23,478.23
inchikey::ZAZKJZBWRNNLDS-UHFFFAOYSA-N,methyl tetradecanoate,CCCCCCCCCCCCCC(=O)OC,C15H30O2,ZAZKJZBWRNNLDS-UHFFFAOYSA-N,2,liquid|solid,liquid|solid,280.0,300.0,101.325,101.325,429.3,500.03,464.66499999999996,464.66499999999996
inchikey::JNDDPBOKWCBQSM-UHFFFAOYSA-N,methyl tridecanoate,CCCCCCCCCCCCC(=O)OC,C14H28O2,JNDDPBOKWCBQSM-UHFFFAOYSA-N,2,liquid|solid,liquid|solid,270.0,300.0,101.325,101.325,371.61,469.05,420.33000000000004,420.33000000000004
inchikey::KZPXREABEBSAQM-UHFFFAOYSA-N,nickelocene,[Ni+2].c1cc[cH-]c1.c1cc[cH-]c1,C10H10Ni,KZPXREABEBSAQM-UHFFFAOYSA-N,2,gas|solid,gas|solid,298.0,298.15,101.325,101.325,173.9,203.05,188.47500000000002,188.47500000000002
inchikey::OIAQMFOKAXHPNH-UHFFFAOYSA-N,o-terphenyl,c1ccc(-c2ccccc2-c2ccccc2)cc1,C18H14,OIAQMFOKAXHPNH-UHFFFAOYSA-N,2,liquid|solid,liquid|solid,298.15,300.0,101.325,101.325,274.73,370.0,322.365,322.365
inchikey::QQUPHDGGHUDUKR-UHFFFAOYSA-N,potassium disilicate,O=[Si]([O-])O[Si](=O)[O-].[K+].[K+],K2O5Si2,QQUPHDGGHUDUKR-UHFFFAOYSA-N,2,glass|solid,other|solid,298.15,298.15,101.325,101.325,161.125,162.04,161.58249999999998,161.58249999999998
inchikey::BWOBSILZMSBFLC-UHFFFAOYSA-N,propanoylferrocene,CCC(=O)[c-]1cccc1.[Fe+2].c1cc[cH-]c1,C13H14FeO,BWOBSILZMSBFLC-UHFFFAOYSA-N,2,liquid|solid,liquid|solid,298.15,311.13,101.325,101.325,280.7,347.6,314.15,314.15
inchikey::RKEZHXGBECEYGM-UHFFFAOYSA-N,propylferrocene,CCCc1ccc[cH-]1.[Fe+2].c1cc[cH-]c1,C13H16Fe,RKEZHXGBECEYGM-UHFFFAOYSA-N,2,liquid|solid,liquid|solid,276.03,298.15,101.325,101.325,286.8,319.5,303.15,303.15
inchikey::WYCFCXFPNOLVCU-UHFFFAOYSA-N,pyrimethanil myristic salt,CCCCCCCCCCCCCC(=O)O.Cc1cc(C)nc(Nc2ccccc2)n1,C26H41N3O2,WYCFCXFPNOLVCU-UHFFFAOYSA-N,2,liquid|solid,liquid|solid,298.15,323.2,101.325,101.325,523.1,744.2,633.6500000000001,633.6500000000001
inchikey::VYPSYNLAJGMNEJ-UHFFFAOYSA-N,silicon dioxide,O=[Si]=O,O2Si,VYPSYNLAJGMNEJ-UHFFFAOYSA-N,2,glass|solid,other|solid,295.7,300.0,101.325,101.325,44.06,44.7403245,44.40016225,44.40016225
inchikey::OQEVSCYDUYRAAM-UHFFFAOYSA-N,sodium disilicate,O=[Si]([O-])O[Si](=O)[O-].[Na+].[Na+],Na2O5Si2,OQEVSCYDUYRAAM-UHFFFAOYSA-N,2,glass|solid,other|solid,298.15,298.15,101.325,101.325,158.132,159.712,158.922,158.922
inchikey::PHYFQTYBJUILEZ-WUOFIQDXSA-N,trielaidin,CCCCCCCC/C=C/CCCCCCCC(=O)OCC(COC(=O)CCCCCCC/C=C/CCCCCCCC)OC(=O)CCCCCCC/C=C/CCCCCCCC,C57H104O6,PHYFQTYBJUILEZ-WUOFIQDXSA-N,2,liquid|solid,liquid|solid,298.15,314.83,101.325,101.325,1646.9036316,1877.1159672,1762.0097993999998,1762.0097993999998
inchikey::XLYOFNOQVPJJNP-ZSJDYOACSA-N,water-d2,[2H]O[2H],H2O,XLYOFNOQVPJJNP-ZSJDYOACSA-N,2,liquid|solid,liquid|solid,276.82,298.15,101.325,101.325,45.8,83.47,64.63499999999999,64.63499999999999
inchikey::GOUQDWQYMJAOKI-UHFFFAOYSA-N,zinc(II) 2-ethylimidazolide,CCc1ncc[n-]1.CCc1ncc[n-]1.[Zn+2],C10H14N4Zn,GOUQDWQYMJAOKI-UHFFFAOYSA-N,2,glass|solid,other|solid,298.15,298.15,101.325,101.325,260.6,272.9,266.75,266.75
inchikey::RRONHWAVOYADJL-HNNXBMFYSA-N,((benzyloxy)carbonyl)-L-phenylalanine,O=C(O)[C@H](Cc1ccccc1)N=C(O)OCc1ccccc1,C17H17NO4,RRONHWAVOYADJL-HNNXBMFYSA-N,1,solid,solid,298.06,298.06,101.325,101.325,333.0,333.0,333.0,333.0
inchikey::BQOFWKZOCNGFEC-BDAKNGLRSA-N,(+)-3-carene,CC1=CC[C@@H]2[C@H](C1)C2(C)C,C10H16,BQOFWKZOCNGFEC-BDAKNGLRSA-N,1,liquid,liquid,298.9,298.9,101.325,101.325,254.3,254.3,254.3,254.3
inchikey::LHXDLQBQYFFVNW-XCBNKYQSSA-N,(+)-fenchone,CC1(C)C(=O)[C@@]2(C)CC[C@@H]1C2,C10H16O,LHXDLQBQYFFVNW-XCBNKYQSSA-N,1,liquid,liquid,298.9,298.9,101.325,101.325,269.8,269.8,269.8,269.8
inchikey::GZCGUPFRVQAUEE-KCDKBNATSA-N,(+)-galactose,O=C[C@H](O)[C@@H](O)[C@@H](O)[C@H](O)CO,C6H12O6,GZCGUPFRVQAUEE-KCDKBNATSA-N,1,solid,solid,298.15,298.15,101.325,101.325,213.7,213.7,213.7,213.7
inchikey::XOKSLPVRUOBDEW-CIUDSAMLSA-N,(-)-trans-pinane,C[C@H]1CC[C@H]2C[C@@H]1C2(C)C,C10H18,XOKSLPVRUOBDEW-CIUDSAMLSA-N,1,liquid,liquid,298.9,298.9,101.325,101.325,251.3,251.3,251.3,251.3
inchikey::DSSYKIVIOFKYAU-OIBJUYFYSA-N,"(1S)-1,7,7-trimethylbicyclo[2.2.1]heptan-2-one",CC1(C)[C@H]2CC[C@]1(C)C(=O)C2,C10H16O,DSSYKIVIOFKYAU-OIBJUYFYSA-N,1,solid,solid,298.9,298.9,101.325,101.325,248.9,248.9,248.9,248.9
inchikey::DTGKSKDOIYIVQL-QXFUBDJGSA-N,"(1S-endo)-1,7,7-trimethylbicyclo[2.2.1]heptan-2-ol",CC1(C)[C@H]2CC[C@]1(C)[C@H](O)C2,C10H18O,DTGKSKDOIYIVQL-QXFUBDJGSA-N,1,solid,solid,298.9,298.9,101.325,101.325,261.2,261.2,261.2,261.2
inchikey::CJGXJKVMUHXVHL-UHFFFAOYSA-N,"(2,2-dimethylpropyl)benzene",CC(C)(C)Cc1ccccc1,C11H16,CJGXJKVMUHXVHL-UHFFFAOYSA-N,1,liquid,liquid,298.15,298.15,101.325,101.325,271.9,271.9,271.9,271.9
inchikey::MBBZMMPHUWSWHV-BDVNFPICSA-N,"(2R,3R,4R,5S)-6-(methylamino)hexane-1,2,3,4,5-pentaol",CNC[C@H](O)[C@@H](O)[C@H](O)[C@H](O)CO,C7H17NO5,MBBZMMPHUWSWHV-BDVNFPICSA-N,1,solid,solid,300.0,300.0,101.325,101.325,333.0,333.0,333.0,333.0
inchikey::ASLSUMISAQDOOB-UHFFFAOYSA-N,"(3,4-dimethoxyphenyl)acetonitrile",COc1ccc(CC#N)cc1OC,C10H11NO2,ASLSUMISAQDOOB-UHFFFAOYSA-N,1,solid,solid,298.15,298.15,101.325,101.325,243.5,243.5,243.5,243.5
inchikey::CSCPPACGZOOCGX-WFGJKAKNSA-N,(D6)-2-propanone,[2H]C([2H])([2H])C(=O)C([2H])([2H])[2H],C3H6O,CSCPPACGZOOCGX-WFGJKAKNSA-N,1,liquid,liquid,298.15,298.15,101.325,101.325,133.6,133.6,133.6,133.6
inchikey::KFUSEUYYWQURPO-OWOJBTEDSA-N,"(E)-1,2-dichloroethene",Cl/C=C/Cl,C2H2Cl2,KFUSEUYYWQURPO-OWOJBTEDSA-N,1,liquid,liquid,298.93,298.93,101.325,101.325,113.41,113.41,113.41,113.41
inchikey::ZCHHRLHTBGRGOT-SNAWJCMRSA-N,(E)-2-hexen-1-ol,CCC/C=C/CO,C6H12O,ZCHHRLHTBGRGOT-SNAWJCMRSA-N,1,liquid,liquid,300.0,300.0,101.325,101.325,237.2,237.2,237.2,237.2
inchikey::GLZPCOQZEFWAFX-JXMROGBWSA-N,"(E)-3,7-dimethyl-2,6-octadien-1-ol",CC(C)=CCC/C(C)=C/CO,C10H18O,GLZPCOQZEFWAFX-JXMROGBWSA-N,1,liquid,liquid,300.0,300.0,101.325,101.325,346.1,346.1,346.1,346.1
inchikey::PHIQHXFUZVPYII-ZCFIWIBFSA-N,(R)-3-hydroxy-4-(trimethylammonio)butanoate,C[N+](C)(C)C[C@H](O)CC(=O)[O-],C7H15NO3,PHIQHXFUZVPYII-ZCFIWIBFSA-N,1,solid,solid,298.15,298.15,101.325,101.325,224.7,224.7,224.7,224.7
inchikey::XMGQYMWWDOXHJM-SNVBAGLBSA-N,(S)-1-methyl-4-(1-methylethenyl)cyclohexene,C=C(C)[C@@H]1CC=C(C)CC1,C10H16,XMGQYMWWDOXHJM-SNVBAGLBSA-N,1,liquid,liquid,300.0,300.0,101.325,101.325,257.8,257.8,257.8,257.8
inchikey::QMVPMAAFGQKVCJ-JTQLQIEISA-N,"(S)-3,7-dimethyl-6-octen-1-ol",CC(C)=CCC[C@H](C)CCO,C10H20O,QMVPMAAFGQKVCJ-JTQLQIEISA-N,1,liquid,liquid,300.0,300.0,101.325,101.325,357.9,357.9,357.9,357.9
inchikey::KFUSEUYYWQURPO-UPHRSURJSA-N,"(Z)-1,2-dichloroethene",Cl/C=C\Cl,C2H2Cl2,KFUSEUYYWQURPO-UPHRSURJSA-N,1,liquid,liquid,298.93,298.93,101.325,101.325,112.66,112.66,112.66,112.66
inchikey::UFLHIIWVXFIJGU-ARJAWSKDSA-N,(Z)-3-hexen-1-ol,CC/C=C\CCO,C6H12O,UFLHIIWVXFIJGU-ARJAWSKDSA-N,1,liquid,liquid,300.0,300.0,101.325,101.325,234.0,234.0,234.0,234.0
inchikey::MLBKOCHQUOYZLL-GCOBPYNFSA-N,"(acetylacetonato)(1,5-cyclooctadiene)iridium(I)",C1=C\CC/C=C\CC/1.CC(=O)[CH-]C(C)=O.[Ir+],C13H19IrO2,MLBKOCHQUOYZLL-GCOBPYNFSA-N,1,solid,solid,298.15,298.15,101.325,101.325,323.6,323.6,323.6,323.6
inchikey::BFSVOASYOCHEOV-UHFFFAOYSA-N,(diethylamino)ethanol,CCN(CC)CCO,C6H15NO,BFSVOASYOCHEOV-UHFFFAOYSA-N,1,liquid,liquid,300.0,300.0,101.325,101.325,281.8,281.8,281.8,281.8
inchikey::IAZDPXIOMUYVGZ-WFGJKAKNSA-N,(methyl sulfoxide)-d6,[2H]C([2H])([2H])S(=O)C([2H])([2H])[2H],C2H6OS,IAZDPXIOMUYVGZ-WFGJKAKNSA-N,1,liquid,liquid,298.15,298.15,101.325,101.325,163.87,163.87,163.87,163.87
inchikey::XEMRAKSQROQPBR-UHFFFAOYSA-N,(trichloromethyl)benzene,ClC(Cl)(Cl)c1ccccc1,C7H5Cl3,XEMRAKSQROQPBR-UHFFFAOYSA-N,1,liquid,liquid,296.38,296.38,101.325,101.325,217.76,217.76,217.76,217.76
inchikey::NVGJZDFWPSOTHM-YRZWDFBDSA-N,".alpha.,.beta.-methyl-2-deoxy-D-ribofuranoside",COC1C[C@H](O)[C@@H](CO)O1,C6H12O4,NVGJZDFWPSOTHM-YRZWDFBDSA-N,1,solid,solid,298.15,298.15,101.325,101.325,197.5,197.5,197.5,197.5
inchikey::PZVLBICKVLYSRO-FBNRFAABSA-N,".alpha.,.beta.-trehalose monohydrate",O.OC[C@H]1O[C@@H](O[C@H]2O[C@H](CO)[C@@H](O)[C@H](O)[C@H]2O)[C@H](O)[C@@H](O)[C@@H]1O,C12H24O12,PZVLBICKVLYSRO-FBNRFAABSA-N,1,solid,solid,298.15,298.15,101.325,101.325,454.11,454.11,454.11,454.11
inchikey::WSVLPVUVIUVCRA-KPKNDVKVSA-N,.alpha.-D-lactose hydrate,O.OC[C@H]1O[C@@H](O[C@H]2[C@H](O)[C@@H](O)[C@@H](O)O[C@@H]2CO)[C@H](O)[C@@H](O)[C@H]1O,C12H24O12,WSVLPVUVIUVCRA-KPKNDVKVSA-N,1,solid,solid,298.15,298.15,101.325,101.325,435.8,435.8,435.8,435.8
inchikey::HZJKXKUJVSEEFU-UHFFFAOYSA-N,".alpha.-butyl-.alpha.-(4-chlorophenyl)-1H-1,2,4-triazole-1-propanenitrile",CCCCC(C#N)(Cn1cncn1)c1ccc(Cl)cc1,C15H17ClN4,HZJKXKUJVSEEFU-UHFFFAOYSA-N,1,solid,solid,298.15,298.15,101.325,101.325,362.78,362.78,362.78,362.78
inchikey::HFHDHCJBZVLPGP-RWMJIURBSA-N,.alpha.-cyclodextrin,OC[C@H]1O[C@@H]2O[C@H]3[C@H](O)[C@@H](O)[C@@H](O[C@H]4[C@H](O)[C@@H](O)[C@@H](O[C@H]5[C@H](O)[C@@H](O)[C@@H](O[C@H]6[C@H](O)[C@@H](O)[C@@H](O[C@H]7[C@H](O)[C@@H](O)[C@@H](O[C@H]1[C@H](O)[C@H]2O)O[C@@H]7CO)O[C@@H]6CO)O[C@@H]5CO)O[C@@H]4CO)O[C@@H]3CO,C36H60O30,HFHDHCJBZVLPGP-RWMJIURBSA-N,1,solid,solid,298.15,298.15,101.325,101.325,1150.0,1150.0,1150.0,1150.0
inchikey::SRBFZHDQGSBBOR-SQOUGZDYSA-N,.beta.-D-arabinopyranose,O[C@H]1[C@H](O)[C@H](O)OC[C@H]1O,C5H10O5,SRBFZHDQGSBBOR-SQOUGZDYSA-N,1,solid,solid,298.15,298.15,101.325,101.325,186.29,186.29,186.29,186.29
inchikey::WHGYBXFWUBPSRW-FOUAGVGXSA-N,.beta.-cyclodextrin,OC[C@H]1O[C@@H]2O[C@H]3[C@H](O)[C@@H](O)[C@@H](O[C@H]4[C@H](O)[C@@H](O)[C@@H](O[C@H]5[C@H](O)[C@@H](O)[C@@H](O[C@H]6[C@H](O)[C@@H](O)[C@@H](O[C@H]7[C@H](O)[C@@H](O)[C@@H](O[C@H]8[C@H](O)[C@@H](O)[C@@H](O[C@H]1[C@H](O)[C@H]2O)O[C@@H]8CO)O[C@@H]7CO)O[C@@H]6CO)O[C@@H]5CO)O[C@@H]4CO)O[C@@H]3CO,C42H70O35,WHGYBXFWUBPSRW-FOUAGVGXSA-N,1,solid,solid,298.15,298.15,101.325,101.325,1341.3,1341.3,1341.3,1341.3
inchikey::WTARULDDTDQWMU-UHFFFAOYSA-N,.beta.-pinene,C=C1CCC2CC1C2(C)C,C10H16,WTARULDDTDQWMU-UHFFFAOYSA-N,1,liquid,liquid,313.16,313.16,101.0,101.0,249.3082932,249.3082932,249.3082932,249.3082932
inchikey::GAEKPEKOJKCEMS-UHFFFAOYSA-N,.gamma.-valerolactone,CC1CCC(=O)O1,C5H8O2,GAEKPEKOJKCEMS-UHFFFAOYSA-N,1,liquid,liquid,300.0,300.0,101.325,101.325,175.31,175.31,175.31,175.31
inchikey::MPXKIFWZOQVOLN-UHFFFAOYSA-N,"1,1'-biadamantane",C1C2CC3CC1CC(C14CC5CC(CC(C5)C1)C4)(C2)C3,C20H30,MPXKIFWZOQVOLN-UHFFFAOYSA-N,1,solid,solid,298.15,298.15,101.325,101.325,335.3,335.3,335.3,335.3
inchikey::XQCZQOSQCGDDPQ-UHFFFAOYSA-N,"1,1':3',1'':3'',1'':3'',1''''-quinquephenyl",c1ccc(-c2cccc(-c3cccc(-c4cccc(-c5ccccc5)c4)c3)c2)cc1,C30H22,XQCZQOSQCGDDPQ-UHFFFAOYSA-N,1,solid,solid,298.15,298.15,101.325,101.325,443.7,443.7,443.7,443.7
inchikey::GPRIERYVMZVKTC-UHFFFAOYSA-N,"1,1':4',1'':4'',1'''-quaterphenyl",c1ccc(-c2ccc(-c3ccc(-c4ccccc4)cc3)cc2)cc1,C24H18,GPRIERYVMZVKTC-UHFFFAOYSA-N,1,solid,solid,298.15,298.15,101.325,101.325,363.45,363.45,363.45,363.45
inchikey::OMCUOJTVNIHQTI-UHFFFAOYSA-N,"1,1':4',1'':4'',1''':4''',1''''-quinquephenyl",c1ccc(-c2ccc(-c3ccc(-c4ccc(-c5ccccc5)cc4)cc3)cc2)cc1,C30H22,OMCUOJTVNIHQTI-UHFFFAOYSA-N,1,solid,solid,298.15,298.15,101.325,101.325,455.5,455.5,455.5,455.5
inchikey::FUHQFAMVYDIUKL-UHFFFAOYSA-N,"1,1-diamino-2,2-dinitroethene",NC(N)=C([N+](=O)[O-])[N+](=O)[O-],C2H4N4O4,FUHQFAMVYDIUKL-UHFFFAOYSA-N,1,solid,solid,298.0,298.0,101.325,101.325,176.508976,176.508976,176.508976,176.508976
inchikey::WIHMGGWNMISDNJ-UHFFFAOYSA-N,"1,1-dichloropropane",CCC(Cl)Cl,C3H6Cl2,WIHMGGWNMISDNJ-UHFFFAOYSA-N,1,liquid,liquid,298.93,298.93,101.325,101.325,152.82,152.82,152.82,152.82
inchikey::DGEZNRSVGBDHLK-UHFFFAOYSA-N,"1,10-phenanthroline",c1cnc2c(c1)ccc1cccnc12,C12H8N2,DGEZNRSVGBDHLK-UHFFFAOYSA-N,1,solid,solid,298.2,298.2,101.325,101.325,115.0,115.0,115.0,115.0
inchikey::SIBVHGAPHVRHMJ-UHFFFAOYSA-N,"1,11-dibromoundecane",BrCCCCCCCCCCCBr,C11H22Br2,SIBVHGAPHVRHMJ-UHFFFAOYSA-N,1,liquid,liquid,298.15,298.15,101.325,101.325,394.92,394.92,394.92,394.92
inchikey::ZJJATABWMGVVRZ-UHFFFAOYSA-N,"1,12-dibromododecane",BrCCCCCCCCCCCCBr,C12H24Br2,ZJJATABWMGVVRZ-UHFFFAOYSA-N,1,liquid,liquid,310.65,310.65,101.325,101.325,432.62,432.62,432.62,432.62
inchikey::GBDZXPJXOMHESU-UHFFFAOYSA-N,"1,2,3,4-tetrachlorobenzene",Clc1ccc(Cl)c(Cl)c1Cl,C6H2Cl4,GBDZXPJXOMHESU-UHFFFAOYSA-N,1,liquid,liquid,327.15,327.15,101.325,101.325,225.17,225.17,225.17,225.17
inchikey::VLPFTAMPNXLGLX-UHFFFAOYSA-N,"1,2,3-propanetriol trioctanoate",CCCCCCCC(=O)OCC(COC(=O)CCCCCCC)OC(=O)CCCCCCC,C27H50O6,VLPFTAMPNXLGLX-UHFFFAOYSA-N,1,liquid,liquid,315.0,315.0,101.325,101.325,913.3,913.3,913.3,913.3
inchikey::LADGBHLMCUINGV-UHFFFAOYSA-N,"1,2,3-propanetriyl tridecanoate",CCCCCCCCCC(=O)OCC(COC(=O)CCCCCCCCC)OC(=O)CCCCCCCCC,C33H62O6,LADGBHLMCUINGV-UHFFFAOYSA-N,1,liquid,liquid,320.0,320.0,101.325,101.325,1093.0,1093.0,1093.0,1093.0
inchikey::RELMFMZEBKVZJC-UHFFFAOYSA-N,"1,2,3-trichlorobenzene",Clc1cccc(Cl)c1Cl,C6H3Cl3,RELMFMZEBKVZJC-UHFFFAOYSA-N,1,liquid,liquid,327.15,327.15,101.325,101.325,201.44,201.44,201.44,201.44
inchikey::CHBDXRNMDNRJJC-UHFFFAOYSA-N,"1,2,3-triphenylbenzene",c1ccc(-c2cccc(-c3ccccc3)c2-c2ccccc2)cc1,C24H18,CHBDXRNMDNRJJC-UHFFFAOYSA-N,1,solid,solid,298.15,298.15,101.325,101.325,356.2,356.2,356.2,356.2
inchikey::PBKONEOXTCPAFI-UHFFFAOYSA-N,"1,2,4-trichlorobenzene",Clc1ccc(Cl)c(Cl)c1,C6H3Cl3,PBKONEOXTCPAFI-UHFFFAOYSA-N,1,liquid,liquid,297.15,297.15,101.325,101.325,194.9,194.9,194.9,194.9
inchikey::GWHJZXXIDMPWGX-UHFFFAOYSA-N,"1,2,4-trimethylbenzene",Cc1ccc(C)c(C)c1,C9H12,GWHJZXXIDMPWGX-UHFFFAOYSA-N,1,liquid,liquid,298.15,298.15,101.325,101.325,213.024,213.024,213.024,213.024
inchikey::YCIMNLLNPGFGHC-UHFFFAOYSA-N,"1,2-benzenediol",Oc1ccccc1O,C6H6O2,YCIMNLLNPGFGHC-UHFFFAOYSA-N,1,solid,solid,298.0,298.0,101.325,101.325,140.1,140.1,140.1,140.1
inchikey::BMRWNKZVCUKKSR-UHFFFAOYSA-N,"1,2-butanediol",CCC(O)CO,C4H10O2,BMRWNKZVCUKKSR-UHFFFAOYSA-N,1,liquid,liquid,298.15,298.15,101.325,101.325,230.94,230.94,230.94,230.94
inchikey::ZZXUZKXVROWEIF-UHFFFAOYSA-N,"1,2-butylene carbonate",CCC1COC(=O)O1,C5H8O3,ZZXUZKXVROWEIF-UHFFFAOYSA-N,1,liquid,liquid,293.15,293.15,101.325,101.325,195.0735696,195.0735696,195.0735696,195.0735696
inchikey::WQONPSCCEXUXTQ-UHFFFAOYSA-N,"1,2-dibromobenzene",Brc1ccccc1Br,C6H4Br2,WQONPSCCEXUXTQ-UHFFFAOYSA-N,1,liquid,liquid,297.15,297.15,101.325,101.325,179.76,179.76,179.76,179.76
inchikey::PAAZPARNPHGIKF-UHFFFAOYSA-N,"1,2-dibromoethane",BrCCBr,C2H4Br2,PAAZPARNPHGIKF-UHFFFAOYSA-N,1,liquid,liquid,298.15,298.15,101.325,101.325,136.89,136.89,136.89,136.89
inchikey::RFFLAFLAYFXFSW-UHFFFAOYSA-N,"1,2-dichlorobenzene",Clc1ccccc1Cl,C6H4Cl2,RFFLAFLAYFXFSW-UHFFFAOYSA-N,1,liquid,liquid,297.15,297.15,101.325,101.325,170.47,170.47,170.47,170.47
inchikey::KNKRKFALVUDBJE-UHFFFAOYSA-N,"1,2-dichloropropane",CC(Cl)CCl,C3H6Cl2,KNKRKFALVUDBJE-UHFFFAOYSA-N,1,liquid,liquid,298.93,298.93,101.325,101.325,156.81,156.81,156.81,156.81
inchikey::LZDKZFUFMNSQCJ-UHFFFAOYSA-N,"1,2-diethoxyethane",CCOCCOCC,C6H14O2,LZDKZFUFMNSQCJ-UHFFFAOYSA-N,1,liquid,liquid,298.15,298.15,101.325,101.325,257.5,257.5,257.5,257.5
inchikey::OTLCESZHVRNZQP-UHFFFAOYSA-N,"1,2-diethylpyridin-1-ium bis((trifluoromethyl)sulfonyl)imide",CCc1cccc[n+]1CC.O=S(=O)([N-]S(=O)(=O)C(F)(F)F)C(F)(F)F,C11H14F6N2O4S2,OTLCESZHVRNZQP-UHFFFAOYSA-N,1,liquid,liquid,298.15,298.15,101.325,101.325,566.1,566.1,566.1,566.1
inchikey::NXBJFTWHMXIONT-UHFFFAOYSA-M,"1,2-diethylpyridinium ethylsulfate",CCOS(=O)(=O)[O-].CCc1cccc[n+]1CC,C11H19NO4S,NXBJFTWHMXIONT-UHFFFAOYSA-M,1,liquid,liquid,298.15,298.15,101.325,101.325,412.0,412.0,412.0,412.0
inchikey::KEIFWROAQVVDBN-UHFFFAOYSA-N,"1,2-dihydronaphthalene",C1=Cc2ccccc2CC1,C10H10,KEIFWROAQVVDBN-UHFFFAOYSA-N,1,liquid,liquid,298.15,298.15,101.325,101.325,209.64,209.64,209.64,209.64
inchikey::XTHFKEDIFFGKHM-UHFFFAOYSA-N,"1,2-dimethoxyethane",COCCOC,C4H10O2,XTHFKEDIFFGKHM-UHFFFAOYSA-N,1,liquid,liquid,298.15,298.15,101.325,101.325,191.0,191.0,191.0,191.0
inchikey::LEEANUDEDHYDTG-UHFFFAOYSA-N,"1,2-dimethoxypropane",COCC(C)OC,C5H12O2,LEEANUDEDHYDTG-UHFFFAOYSA-N,1,liquid,liquid,298.15,298.15,101.325,101.325,216.5,216.5,216.5,216.5
inchikey::XOZHIVUWCICHSQ-UHFFFAOYSA-N,"1,2-dimethyl-3-propylimidazolium bis[(trifluoromethyl)sulfonyl]imide",CCCn1cc[n+](C)c1C.O=S(=O)([N-]S(=O)(=O)C(F)(F)F)C(F)(F)F,C10H15F6N3O4S2,XOZHIVUWCICHSQ-UHFFFAOYSA-N,1,liquid,liquid,298.15,298.15,101.325,101.325,554.5,554.5,554.5,554.5
inchikey::CTQNGGLPUBDAKN-UHFFFAOYSA-N,"1,2-dimethylbenzene",Cc1ccccc1C,C8H10,CTQNGGLPUBDAKN-UHFFFAOYSA-N,1,liquid,liquid,298.15,298.15,101.325,101.325,187.282,187.282,187.282,187.282
inchikey::JRXXLCKWQFKACW-UHFFFAOYSA-N,"1,2-diphenylethyne",C(#Cc1ccccc1)c1ccccc1,C14H10,JRXXLCKWQFKACW-UHFFFAOYSA-N,1,solid,solid,298.15,298.15,101.325,101.325,223.14,223.14,223.14,223.14
inchikey::LYCAIKOWRPUZTN-UHFFFAOYSA-N,"1,2-ethanediol",OCCO,C2H6O2,LYCAIKOWRPUZTN-UHFFFAOYSA-N,1,liquid,liquid,298.15,298.15,101.325,101.325,149.69,149.69,149.69,149.69
inchikey::FHKSXSQHXQEMOK-UHFFFAOYSA-N,"1,2-hexanediol",CCCCC(O)CO,C6H14O2,FHKSXSQHXQEMOK-UHFFFAOYSA-N,1,liquid,liquid,298.15,298.15,101.325,101.325,293.095,293.095,293.095,293.095
inchikey::WCVRQHFDJLLWFE-UHFFFAOYSA-N,"1,2-pentanediol",CCCC(O)CO,C5H12O2,WCVRQHFDJLLWFE-UHFFFAOYSA-N,1,liquid,liquid,298.15,298.15,101.325,101.325,266.29,266.29,266.29,266.29
inchikey::DNIAPMSPPWPWGF-UHFFFAOYSA-N,"1,2-propanediol",CC(O)CO,C3H8O2,DNIAPMSPPWPWGF-UHFFFAOYSA-N,1,liquid,liquid,298.15,298.15,101.325,101.325,191.71,191.71,191.71,191.71
inchikey::WEEGYLXZBRQIMU-UHFFFAOYSA-N,"1,3,3-trimethyl-2-oxabicyclo[2.2.2]octane",CC12CCC(CC1)C(C)(C)O2,C10H18O,WEEGYLXZBRQIMU-UHFFFAOYSA-N,1,liquid,liquid,298.9,298.9,101.325,101.325,270.7,270.7,270.7,270.7
inchikey::WRZUGXZYPUJUOL-UHFFFAOYSA-N,"1,3,5,5-tetramethylpyrimidine-2,4,6(1H,3H,5H)-trione",CN1C(=O)N(C)C(=O)C(C)(C)C1=O,C8H12N2O3,WRZUGXZYPUJUOL-UHFFFAOYSA-N,1,solid,solid,298.15,298.15,101.325,101.325,234.2,234.2,234.2,234.2
inchikey::YWDUZLFWHVQCHY-UHFFFAOYSA-N,"1,3,5-tribromobenzene",Brc1cc(Br)cc(Br)c1,C6H3Br3,YWDUZLFWHVQCHY-UHFFFAOYSA-N,1,solid,solid,298.15,298.15,101.325,101.325,161.57,161.57,161.57,161.57
inchikey::XKEFYDZQGKAQCN-UHFFFAOYSA-N,"1,3,5-trichlorobenzene",Clc1cc(Cl)cc(Cl)c1,C6H3Cl3,XKEFYDZQGKAQCN-UHFFFAOYSA-N,1,solid,solid,298.15,298.15,101.325,101.325,158.32,158.32,158.32,158.32
inchikey::OTSKHUNLOQPIGN-UHFFFAOYSA-N,"1,3,5-trimethylbarbituric acid",CC1C(=O)N(C)C(=O)N(C)C1=O,C7H10N2O3,OTSKHUNLOQPIGN-UHFFFAOYSA-N,1,solid,solid,298.15,298.15,101.325,101.325,230.9,230.9,230.9,230.9
inchikey::AUHZEENZYGFFBQ-UHFFFAOYSA-N,"1,3,5-trimethylbenzene",Cc1cc(C)cc(C)c1,C9H12,AUHZEENZYGFFBQ-UHFFFAOYSA-N,1,liquid,liquid,298.15,298.15,101.325,101.325,207.425,207.425,207.425,207.425
inchikey::SXWIAEOZZQADEY-UHFFFAOYSA-N,"1,3,5-triphenylbenzene",c1ccc(-c2cc(-c3ccccc3)cc(-c3ccccc3)c2)cc1,C24H18,SXWIAEOZZQADEY-UHFFFAOYSA-N,1,solid,solid,298.15,298.15,101.325,101.325,357.96,357.96,357.96,357.96
inchikey::GRDXZRWCQWDLPG-UHFFFAOYSA-N,"1,3,6-trimethyl-2,4(1H,3H)-pyrimidinedione",Cc1cc(=O)n(C)c(=O)n1C,C7H10N2O2,GRDXZRWCQWDLPG-UHFFFAOYSA-N,1,solid,solid,298.15,298.15,101.325,101.325,212.6,212.6,212.6,212.6
inchikey::PUPZLCDOIYMWBV-UHFFFAOYSA-N,"1,3-butanediol",CC(O)CCO,C4H10O2,PUPZLCDOIYMWBV-UHFFFAOYSA-N,1,liquid,liquid,298.15,298.15,101.325,101.325,218.903909,218.903909,218.903909,218.903909
inchikey::JSRLURSZEMLAFO-UHFFFAOYSA-N,"1,3-dibromobenzene",Brc1cccc(Br)c1,C6H4Br2,JSRLURSZEMLAFO-UHFFFAOYSA-N,1,liquid,liquid,297.15,297.15,101.325,101.325,178.44,178.44,178.44,178.44
inchikey::VEFLKXRACNJHOV-UHFFFAOYSA-N,"1,3-dibromopropane",BrCCCBr,C3H6Br2,VEFLKXRACNJHOV-UHFFFAOYSA-N,1,liquid,liquid,298.15,298.15,101.325,101.325,163.73,163.73,163.73,163.73
inchikey::ZPQOPVIELGIULI-UHFFFAOYSA-N,"1,3-dichlorobenzene",Clc1cccc(Cl)c1,C6H4Cl2,ZPQOPVIELGIULI-UHFFFAOYSA-N,1,liquid,liquid,297.15,297.15,101.325,101.325,169.97,169.97,169.97,169.97
inchikey::SHBTUGJAKBRBBJ-UHFFFAOYSA-N,"1,3-diethyl-2-thiobarbituric acid",CCN1C(=O)CC(=O)N(CC)C1=S,C8H12N2O2S,SHBTUGJAKBRBBJ-UHFFFAOYSA-N,1,solid,solid,298.15,298.15,101.325,101.325,236.9,236.9,236.9,236.9
inchikey::XUCMDLYIYOXEBF-UHFFFAOYSA-N,"1,3-diethylbarbituric acid",CCN1C(=O)CC(=O)N(CC)C1=O,C8H12N2O3,XUCMDLYIYOXEBF-UHFFFAOYSA-N,1,solid,solid,298.15,298.15,101.325,101.325,248.5,248.5,248.5,248.5
inchikey::KOFBRZWVWJCLGM-UHFFFAOYSA-N,"1,3-dihydro-5-methoxy-2H-benzimidazole-2-thione",COc1ccc2nc(S)[nH]c2c1,C8H8N2OS,KOFBRZWVWJCLGM-UHFFFAOYSA-N,1,solid,solid,298.15,298.15,101.325,101.325,195.4,195.4,195.4,195.4
inchikey::JSDBKAHWADVXFU-UHFFFAOYSA-N,"1,3-dimethyl-2,4-(1H,3H)-pyrimidinedione",Cn1ccc(=O)n(C)c1=O,C6H8N2O2,JSDBKAHWADVXFU-UHFFFAOYSA-N,1,solid,solid,298.15,298.15,101.325,101.325,182.5,182.5,182.5,182.5
inchikey::KDSLCKZPYHDLII-UHFFFAOYSA-N,"1,3-dimethyl-5,6,7,8-tetrahydroquinazoline-2,4(1H,3H)-dione",Cn1c2c(c(=O)n(C)c1=O)CCCC2,C10H14N2O2,KDSLCKZPYHDLII-UHFFFAOYSA-N,1,solid,solid,298.15,298.15,101.325,101.325,282.9,282.9,282.9,282.9
inchikey::BDLFOWSQKJPVEK-UHFFFAOYSA-N,"1,3-dimethyl-5,6-trimethyleneuracil",Cn1c2c(c(=O)n(C)c1=O)CCC2,C9H12N2O2,BDLFOWSQKJPVEK-UHFFFAOYSA-N,1,solid,solid,298.15,298.15,101.325,101.325,252.9,252.9,252.9,252.9
inchikey::CWNOIUTVJRWADX-UHFFFAOYSA-N,"1,3-dimethyladamantane",CC12CC3CC(C1)CC(C)(C3)C2,C12H20,CWNOIUTVJRWADX-UHFFFAOYSA-N,1,liquid,liquid,298.22,298.22,101.325,101.325,258.31,258.31,258.31,258.31
inchikey::VVSASNKOFCZVES-UHFFFAOYSA-N,"1,3-dimethylbarbituric acid",CN1C(=O)CC(=O)N(C)C1=O,C6H8N2O3,VVSASNKOFCZVES-UHFFFAOYSA-N,1,solid,solid,298.15,298.15,101.325,101.325,188.5,188.5,188.5,188.5
inchikey::IVSZLXZYQVIEFR-UHFFFAOYSA-N,"1,3-dimethylbenzene",Cc1cccc(C)c1,C8H10,IVSZLXZYQVIEFR-UHFFFAOYSA-N,1,liquid,liquid,298.15,298.15,101.325,101.325,181.379,181.379,181.379,181.379
inchikey::GSGLHYXFTXGIAQ-UHFFFAOYSA-M,"1,3-dimethylimidazolium dimethylphosphate",COP(=O)([O-])OC.Cn1cc[n+](C)c1,C7H15N2O4P,GSGLHYXFTXGIAQ-UHFFFAOYSA-M,1,liquid,liquid,298.15,298.15,101.325,101.325,282.833664593,282.833664593,282.833664593,282.833664593
inchikey::WOKQGMYCUGJNIJ-UHFFFAOYSA-M,"1,3-dimethylimidazolium methylsulfate",COS(=O)(=O)[O-].Cn1cc[n+](C)c1,C6H12N2O4S,WOKQGMYCUGJNIJ-UHFFFAOYSA-M,1,liquid,liquid,298.0,298.0,101.325,101.325,298.1,298.1,298.1,298.1
inchikey::WNXJIVFYUVYPPR-UHFFFAOYSA-N,"1,3-dioxolane",C1COCO1,C3H6O2,WNXJIVFYUVYPPR-UHFFFAOYSA-N,1,liquid,liquid,298.15,298.15,101.325,101.325,121.66,121.66,121.66,121.66
inchikey::CFROQNJYXPQWPB-UHFFFAOYSA-N,"1,3-oxathiane-3,3-dioxide",O=S1(=O)CCCOC1,C4H8O3S,CFROQNJYXPQWPB-UHFFFAOYSA-N,1,solid,solid,298.15,298.15,101.325,101.325,148.1,148.1,148.1,148.1
inchikey::XFNJVJPLKCPIBV-UHFFFAOYSA-N,"1,3-propanediamine",NCCCN,C3H10N2,XFNJVJPLKCPIBV-UHFFFAOYSA-N,1,liquid,liquid,298.15,298.15,101.325,101.325,203.59,203.59,203.59,203.59
inchikey::FZWLAAWBMGSTSO-UHFFFAOYSA-N,"1,3-thiazole",c1cscn1,C3H3NS,FZWLAAWBMGSTSO-UHFFFAOYSA-N,1,liquid,liquid,298.15,298.15,101.325,101.325,122.1,122.1,122.1,122.1
inchikey::QIGBRXMKCJKVMJ-UHFFFAOYSA-N,"1,4-benzenediol",Oc1ccc(O)cc1,C6H6O2,QIGBRXMKCJKVMJ-UHFFFAOYSA-N,1,solid,solid,298.0,298.0,101.325,101.325,131.9,131.9,131.9,131.9
inchikey::KIDHWZJUCRJVML-UHFFFAOYSA-N,"1,4-butanediamine",NCCCCN,C4H12N2,KIDHWZJUCRJVML-UHFFFAOYSA-N,1,liquid,liquid,298.15,298.15,101.325,101.325,236.33,236.33,236.33,236.33
inchikey::WERYXYBDKMZEQL-UHFFFAOYSA-N,"1,4-butanediol",OCCCCO,C4H10O2,WERYXYBDKMZEQL-UHFFFAOYSA-N,1,liquid,liquid,298.15,298.15,101.325,101.325,203.06,203.06,203.06,203.06
inchikey::SWJPEBQEEAHIGZ-UHFFFAOYSA-N,"1,4-dibromobenzene",Brc1ccc(Br)cc1,C6H4Br2,SWJPEBQEEAHIGZ-UHFFFAOYSA-N,1,solid,solid,298.15,298.15,101.325,101.325,145.34,145.34,145.34,145.34
inchikey::ULTHEAFYOOPTTB-UHFFFAOYSA-N,"1,4-dibromobutane",BrCCCCBr,C4H8Br2,ULTHEAFYOOPTTB-UHFFFAOYSA-N,1,liquid,liquid,298.15,298.15,101.325,101.325,191.68,191.68,191.68,191.68
inchikey::OVBFMUAFNIIQAL-UHFFFAOYSA-N,"1,4-diisocyanatobutane",O=C=NCCCCN=C=O,C6H8N2O2,OVBFMUAFNIIQAL-UHFFFAOYSA-N,1,liquid,liquid,298.15,298.15,101.325,101.325,225.1,225.1,225.1,225.1
inchikey::URLKBWYHVLBVBO-UHFFFAOYSA-N,"1,4-dimethylbenzene",Cc1ccc(C)cc1,C8H10,URLKBWYHVLBVBO-UHFFFAOYSA-N,1,liquid,liquid,298.15,298.15,101.325,101.325,181.734,181.734,181.734,181.734
inchikey::RXYPXQSKLGGKOL-UHFFFAOYSA-N,"1,4-dimethylpiperazine",CN1CCN(C)CC1,C6H14N2,RXYPXQSKLGGKOL-UHFFFAOYSA-N,1,liquid,liquid,298.15,298.15,101.0,101.0,216.5,216.5,216.5,216.5
inchikey::RYHBNJHYFVUHQT-UHFFFAOYSA-N,"1,4-dioxane",C1COCCO1,C4H8O2,RYHBNJHYFVUHQT-UHFFFAOYSA-N,1,liquid,liquid,298.15,298.15,101.325,101.325,151.0,151.0,151.0,151.0
